Repository: manishneupane0909-eng/ElementX

# ElementX

ElementX is a scientific research and analysis platform for experimental materials science. It reads
instrument files (Quantum Design magnetometry, XRD patterns), runs a documented analysis pipeline in
Python, and stores every result with the provenance needed to trust it. A React/TypeScript front end
renders the stored results as interactive plots and tables.

**Live demo: [elementx-frontend.onrender.com](https://elementx-frontend.onrender.com)**
(a static, read-only portfolio demo: no sign-in, no backend, a real Fe2CoGe measurement)

The demo has a start page, an About page (`/#about`) that explains the
project and the difference between the demo and the complete application, the read-only workspace
(`/#explore`), and a booking path (`/schedule`) that opens a Calendly page.

Core technologies: Python, FastAPI, NumPy, SciPy, SQLAlchemy/SQLite, pymatgen and the Materials Project
API on the back end; React 19, TypeScript, Vite and Recharts on the front end.
| Magnetometry analysis (dark theme) | Interactive hysteresis loop (light theme) |
|---|---|
| ![Magnetometry analysis of the Fe2CoGe measurement](docs/screenshots/magnetometry-dark.png) | ![M-H loop with zoom, range and export controls](docs/screenshots/mh-loop-light.png) |

| Synthetic XRD demonstration (light theme) | Physics Copilot, recorded readout (dark theme) |
|---|---|
| ![Synthetic XRD test pattern, labelled as not a laboratory measurement](docs/screenshots/xrd-synthetic-light.png) | ![Stored-record readout in the Physics Copilot](docs/screenshots/copilot-readout-dark.png) |

## What ElementX does

The table separates the complete application from the public static demo, so neither is read as the
other.

| Capability | Complete application (run locally or self-hosted) | Public demo |
|---|---|---|
| Accounts and sign-in (JWT) | Yes | No. There is no sign-in. |
| Upload a Quantum Design `.dat` file and analyse it | Yes | No. Uploads are disabled. |
| Upload an XRD pattern and detect candidate maxima | Yes | No. Uploads are disabled. |
| Save samples and experiments, re-open them later | Yes (SQLite plus the original files) | No. Two read-only example samples. |
| M-H and M-T plots, loop switching, zoom, CSV/SVG export | Yes | Yes, for the example measurement |
| Hc, Mr, high-field diagnostics, mass-normalised values | Computed by the backend on upload | Shown from stored backend output |
| Mass provenance and normalisation checks | Yes | Shown from stored backend output |
| Materials Project lookup by formula | Live query (needs an API key) | Four curated entries, retrieved on 2026-10-08 |
| CIF structure parsing | Yes | No |
| Physics Copilot | Grounded in the signed-in user's stored records. Optional Gemini prose; otherwise a labelled readout of the stored values. | Recorded stored-record readouts only. No language model runs and no free-text questions. |

## Capabilities in detail

- **Quantum Design magnetometry parsing.** Reads the VersaLab/MultiVu `.dat` header and data columns
  (temperature, field, moment) without unit conversion, and splits the file into measurement segments.
  Segments are classified as M-H (field sweep at roughly fixed temperature), M-T (temperature sweep at
  roughly fixed field) or unknown, from relative behaviour rather than file names or absolute setpoints.
- **M-H analysis.** Branch-aware coercivity (Hc) and remanence (Mr), taken from the original sweep
  order; the data is never sorted by field. Values stay in instrument units (Oe, emu) and each carries
  the bracket it was interpolated from. For the example file the app shows ten loops between 55 K and
  360 K.
- **High-field diagnostics.** The largest measured moment, linear fits to the positive and negative
  high-field regions, and a heuristic *saturation-evidence* label. The fit intercept is a diagnostic
  extrapolation and is not reported as a saturation magnetization.
- **M-T segments.** Plotted and identified. No transition temperature is computed from them.
- **Provenance and mass normalisation.** The sample mass is resolved from the instrument header, any
  filename hint and an optional user confirmation. If sources disagree, the backend refuses to pick one
  and blocks normalisation until a human confirms the mass. Every candidate mass is kept with its source.
  Specific magnetization is produced only when normalisation is authorised.
- **XRD.** Reads two-column 2θ/intensity text and plots the measured pattern as acquired. Candidate
  intensity maxima come from `scipy.signal.find_peaks` (prominence 0.02 × maximum, minimum distance 10
  points); the method and parameters are shown beside the table.
- **Materials Project integration (complete application).** Formula lookup through `mp-api` returns the
  lowest energy-above-hull entry with its magnetic moment, ordering and symmetry. CIF files are parsed
  with pymatgen. The API key is read on the server and is never sent to the browser.

File: frontend/elementx-frontend/scripts/fixtures/stored-record-overview.txt
The language model is not configured, so this is a direct readout of your stored research records (no interpretation applied).

RESEARCH SAMPLES (names only; select one for stored measurement values)
- Fe2CoGe annealed 48 h (formula: Fe2CoGe), 2 saved experiment(s)
- Fe2CoGe annealed 48 h (formula: Fe2CoGe), 2 saved experiment(s)

File: frontend/elementx-frontend/scripts/fixtures/stored-record-sample.txt
The language model is not configured, so this is a direct readout of your stored research records (no interpretation applied).

RESEARCH SAMPLE (stored records; values are read from saved analyses)
Name: Fe2CoGe annealed 48 h
Formula: Fe2CoGe
Notes: Annealed 900 C for 48 h
Saved experiments: 2
- Magnetometry experiment 'Fe2CoGe_annealed_48hrs_900C_M_H_M_T.dat' (pipeline v1, uploaded 2026-10-08 06:01:33.226131)
  M-H segments: 10, M-T segments: 1, normalization_available: True
  Mass provenance: status=instrument_metadata, resolved_mass_mg=3.5, source=instrument_header, normalization_allowed=True
  M-H segment 1 at mean T = 55.14 K: Hc(-) = -154.5 Oe, Hc(+) = 131.2 Oe, Mr(-) = -0.01538 emu, Mr(+) = 0.0174 emu; high-field saturation evidence = high; largest measured |moment| = 0.453 emu (a measured maximum, NOT a saturation magnetization)
    Mass-normalized Mr(+) = 4.971 emu/g (mass source: instrument_header)
  M-H segment 2 at mean T = 85.07 K: Hc(-) = -110.1 Oe, Hc(+) = 148.3 Oe, Mr(-) = -0.01649 emu, Mr(+) = 0.01301 emu; high-field saturation evidence = high; largest measured |moment| = 0.454 emu (a measured maximum, NOT a saturation magnetization)
    Mass-normalized Mr(+) = 3.716 emu/g (mass source: instrument_header)
  M-H segment 3 at mean T = 99.96 K: Hc(-) = -142 Oe, Hc(+) = 134.6 Oe, Mr(-) = -0.01508 emu, Mr(+) = 0.01643 emu; high-field saturation evidence = high; largest measured |moment| = 0.4537 emu (a measured maximum, NOT a saturation magnetization)
    Mass-normalized Mr(+) = 4.695 emu/g (mass source: instrument_header)
  M-H segment 4 at mean T = 150.1 K: Hc(-) = -148.8 Oe, Hc(+) = 123.8 Oe, Mr(-) = -0.01497 emu, Mr(+) = 0.01641 emu; high-field saturation evidence = high; largest measured |moment| = 0.4519 emu (a measured maximum, NOT a saturation magnetization)
    Mass-normalized Mr(+) = 4.689 emu/g (mass source: instrument_header)
  M-H segment 5 at mean T = 200 K: Hc(-) = -118.9 Oe, Hc(+) = 147.7 Oe, Mr(-) = -0.01751 emu, Mr(+) = 0.01491 emu; high-field saturation evidence = high; largest measured |moment| = 0.4511 emu (a measured maximum, NOT a saturation magnetization)
    Mass-normalized Mr(+) = 4.261 emu/g (mass source: instrument_header)
  M-H segment 6 at mean T = 249.9 K: Hc(-) = -132.6 Oe, Hc(+) = 129.6 Oe, Mr(-) = -0.0176 emu, Mr(+) = 0.01794 emu; high-field saturation evidence = high; largest measured |moment| = 0.4547 emu (a measured maximum, NOT a saturation magnetization)
    Mass-normalized Mr(+) = 5.127 emu/g (mass source: instrument_header)
  M-H segment 7 at mean T = 264.9 K: Hc(-) = -138.3 Oe, Hc(+) = 137.2 Oe, Mr(-) = -0.01819 emu, Mr(+) = 0.01835 emu; high-field saturation evidence = high; largest measured |moment| = 0.4516 emu (a measured maximum, NOT a saturation magnetization)
    Mass-normalized Mr(+) = 5.242 emu/g (mass source: instrument_header)
  M-H segment 8 at mean T = 299.9 K: Hc(-) = -107.5 Oe, Hc(+) = 125.8 Oe, Mr(-) = -0.01729 emu, Mr(+) = 0.0155 emu; high-field saturation evidence = high; largest measured |moment| = 0.4492 emu (a measured maximum, NOT a saturation magnetization)
    Mass-normalized Mr(+) = 4.428 emu/g (mass source: instrument_header)
  M-H segment 9 at mean T = 349.7 K: Hc(-) = -132.5 Oe, Hc(+) = 127.1 Oe, Mr(-) = -0.01764 emu, Mr(+) = 0.01797 emu; high-field saturation evidence = high; largest measured |moment| = 0.4452 emu (a measured maximum, NOT a saturation magnetization)
    Mass-normalized Mr(+) = 5.135 emu/g (mass source: instrument_header)
  M-H segment 10 at mean T = 359.8 K: Hc(-) = -143.6 Oe, Hc(+) = 124 Oe, Mr(-) = -0.01599 emu, Mr(+) = 0.01894 emu; high-field saturation evidence = high; largest measured |moment| = 0.4433 emu (a measured maximum, NOT a saturation magnetization)
    Mass-normalized Mr(+) = 5.411 emu/g (mass source: instrument_header)
- XRD experiment 'two_column_xrd_test.xy' (pipeline v1, uploaded 2026-10-08 06:01:36.963491)
  Measured pattern: 40 points, 2-theta 20 to 23.9 deg, intensity 10 to 100
  Candidate intensity maxima (local maxima only; NOT assigned to any phase, hkl, lattice or crystallite size): 21 deg (I=100), 22.5 deg (I=80)
